Repository: deepin-community/gamgi

# gamgi

## currently no introduction available~

N2 (P = 1 atm)
melting T: 63 K
boiling T: 77 K

File: dat/cell/superconductors/s01_La2CuO4.txt
Superconductor (Tc = 38K): (La,Ba)2CuO4
Structure: 0201

Space group: 139

Lattice parameters:
3.7873 13.2883

Wyckoff positions:
La,Ba 2e, z = 0.3606
Cu 1a
O 2c
O 2e, z = 0.1828

1. with Cell (s01a.xml):
Bond: Color 0.5,0.5,0.5, Scale 0.4

2. with Polytopes (s01b.xml):
Cells: 2 x 2 x 2
Neighbours: O
Number: 6

References:
H. Shaked, P.M. Keane, J.C. Rodriguez, F.F. Owen, R.L. Hitterman,
J.D. Jorgensen, Crystal structures of the High-Tc Superconducting
Copper-Oxides, Physica C, Elsevier Science, Amsterdam, 1994

J.D. Jorgensen, H.-B. Schuttler, D.G. Hinks, D.W. Capone II, K. Zhang,
M.B. Brodsky, and D.J. Scalapino, Phys. Rev. Lett. 58, 1024 (1987)

File: dat/cell/superconductors/s02_Nd2CuO4-x.txt
Superconductor (Tc = 24K): (Nd,Ce)2CuO4-x
Structure: 0201 T'

Space group: 139

Lattice parameters:
3.95 12.07

Wyckoff positions:
Nd,Ce 2e, z = 0.3513
Cu 1a
O 2c
O 2d

1. with Cell (s02a.xml):
Bond: Color 0.5,0.5,0.5, Scale 0.4

2. with Polytopes (s02b.xml):
Cells: 2 x 2 x 2
Neighbours: O
Number: 4

References:
H. Shaked, P.M. Keane, J.C. Rodriguez, F.F. Owen, R.L. Hitterman,
J.D. Jorgensen, Crystal structures of the High-Tc Superconducting
Copper-Oxides, Physica C, Elsevier Science, Amsterdam, 1994

Y. Tokura, H. Takagi, and S. Uchida, Nature 337, 345 (1989)

File: dat/cell/superconductors/s03_Nd2CuO4.txt
Superconductor (Tc = 35K): (Nd,Sr,Ce)2CuO4
Structure: 0201 T*

Space group: 129

Lattice parameters:
3.86 12.50

Wyckoff positions:
Nd,Sr,Ce 2c, z = 0.3893
Nd,Sr,Ce 2c, z = 0.1035
Cu 2c, z = 0.7490
O 4f, z = 0.2378
O 8j, x = 0.2958, z = 0.5709
O 2a

Change Wyckoff:
O 8j -> O 2c, z = 0.5709

1. with Cell (s03a.xml):
Cell Change XYZ: -0.25, -0.25, -0.7490
Bond: Color 0.5,0.5,0.5, Scale 0.4

2. with Polytopes (s03b.xml):
Cell Change XYZ: -0.25, -0.25, -0.7490
Cells: 2 x 2 x 2
Neighbours: O
Number: 5

References:
H. Shaked, P.M. Keane, J.C. Rodriguez, F.F. Owen, R.L. Hitterman,
J.D. Jorgensen, Crystal structures of the High-Tc Superconducting
Copper-Oxides, Physica C, Elsevier Science, Amsterdam, 1994

F. Izumi, E. Takayama-Muromachi, A. Fujimori, T. Kamiyama,
H. Asano, J. Akimitsu, and H. Sawa, Physica C 158, 440 (1989)

File: dat/cell/superconductors/s04_HgBa2CuO4+x.txt
Superconductor (Tc = 98K): HgBa2CuO4+x
Structure: 1201

Space group: 123

Lattice parameters:
3.875 9.5132

Wyckoff positions:
Ba 2g, z = 0.2980
Hg 1c
Cu 1d
O 2e
O 2h, z = 0.2078
O 1a

1. with Cell (s04a.xml):
Cell Change XYZ: 0.5, 0.5, 0.5
Bond: Color 0.5,0.5,0.5, Scale 0.4

2. with Polytopes (s04b.xml):
Cells: 2 x 2 x 2
Neighbours: O
Number: 6

References:
H. Shaked, P.M. Keane, J.C. Rodriguez, F.F. Owen, R.L. Hitterman,
J.D. Jorgensen, Crystal structures of the High-Tc Superconducting
Copper-Oxides, Physica C, Elsevier Science, Amsterdam, 1994

J.L. Wagner, P.G. Radaelli, D.G. Hinks, J.D. Jorgensen,
J.F. Mitchell, B. Dabrowski, and G.S. Knapp, M.A. Beno
Physica C 210, 311 (1993)

File: dat/cell/superconductors/s05_PbEu2Sr2Cu2O9.txt
Superconductor (Tc = 25K): (Pb,Cu)(Eu,Ce)2(Sr,Eu)2Cu2O9
Structure: 1201 T*

Space group: 139

Lattice parameters:
3.80 29.60

Wyckoff positions:
Pb,Cu 1a
Eu,Ce 2e, z = 0.2942
Sr,Eu 2e, z = 0.4245
Cu 2e, z = 0.1423
O 1b
O 2e, z = 0.0660
O 4g, z = 0.3540
O 2d

1. with Cell (s05a.xml):
Bond: Color 0.5,0.5,0.5, Scale 0.4

2. with Polytopes (s05b.xml):
Cells: 2 x 2 x 2
Neighbours: O
Number: 5

References:
H. Shaked, P.M. Keane, J.C. Rodriguez, F.F. Owen, R.L. Hitterman,
J.D. Jorgensen, Crystal structures of the High-Tc Superconducting
Copper-Oxides, Physica C, Elsevier Science, Amsterdam, 1994

T. Maeda, K. Sakuyama,  S. Koriyama, A. Ichinose,
H. Yamauchi, and S. Tanaka, Physica C 169, 133 (1990)

File: dat/cell/superconductors/s06_Eu2Ba2Cu3O10-x.txt
Superconductor (Tc = 43K): (Eu,Ce)2(Ba,Eu)2Cu3O10-x
Structure: 1201 T*F

Space group: 139

Lattice parameters:
3.8504 28.4598

Wyckoff positions:
Eu,Ce 2e, z = 0.2942
Ba,Eu 2e, z = 0.4245
Cu 1a,
Cu 2e, z = 0.1423
O 2c
O 2e, z = 0.0663
O 4g, z = 0.3540
O 2d

1. with Cell (s06a.xml):
Bond: Color 0.5,0.5,0.5, Scale 0.4

2. with Polytopes (s06b.xml):
Cells: 2 x 2 x 2
Neighbours: O
Number: 5

References:
H. Shaked, P.M. Keane, J.C. Rodriguez, F.F. Owen, R.L. Hitterman,
J.D. Jorgensen, Crystal structures of the High-Tc Superconducting
Copper-Oxides, Physica C, Elsevier Science, Amsterdam, 1994

H. Sawa, K. Obara, J. Akimitsu, Y. Matsui, and S. Horiuchi,
J. Phys. Soc. Japan 58, 2252 (1989)

File: dat/cell/superconductors/s07_TlCO3Sr4Cu2O7.txt
Superconductor (Tc = 70K): (Tl,Pb)(CO3)Sr4Cu2O7
Structure: 1201 / 1201

Space group: 123

Lattice parameters:
3.8200 16.5200

Wyckoff positions:
Tl,Pb 1a
C 1b
Sr 2h, z = 0.1596
Sr 2h, z = 0.3725
Cu 2g, z = 0.2654
O 4n, x = 0.67, occupancy = 0.25
O 2g, z = 0.1210
O 8s, x = 0.1620 z = 0.4140, occupancy = 0.25
O 4m, x = 0.3160, occupancy = 0.25
O 4i, z = 0.2770

Wyckoff change:
O 4n -> O 1c
O 8s -> O 2g, z = 0.4140
O 4m -> remove 3/4 of O

1. with Cell (s07a.xml):
Cell Change XYZ: 0.0, 0.0, -0.2654

2. with Polytopes (s07b.xml):
Cell Change XYZ: 0.5, 0.5, 0.5
Cells: 2 x 2 x 2
Neighbours: O
Number: 6

References:
H. Shaked, P.M. Keane, J.C. Rodriguez, F.F. Owen, R.L. Hitterman,
J.D. Jorgensen, Crystal structures of the High-Tc Superconducting
Copper-Oxides, Physica C, Elsevier Science, Amsterdam, 1994

M. Huve, C. Michel, A. Maignan, M. Hervieu, C. Martin,
and B. Raveau Physica C 205, 219 (1993)

File: dat/cell/superconductors/s08_Tl2Ba2CuO6.txt
Superconductor (Tc = 95K): Tl2Ba2CuO6
Structure: 2201

Space group: 139

Lattice parameters:
3.8637 23.1392

Wyckoff positions:
Tl 2e, z = 0.2971
Ba 2e, z = 0.0847
Cu 1b
O 2c
O 2e, z = 0.3827
O 8n, y = 0.1043 z = 0.2104, Occupancy = 0.25

Wyckoff change:
O 8n -> 2e, z = 0.2104

1. with Cell (s08a.xml):
Cell Change XYZ: 0.0, 0.0, 0.5
Bond: Color 0.5,0.5,0.5, Scale 0.4

2. with Polytopes (s08b.xml):
Cell Change XYZ: 0.0, 0.0, 0.5
Cells: 2 x 2 x 2
Neighbours: O
Number: 6

References:
H. Shaked, P.M. Keane, J.C. Rodriguez, F.F. Owen, R.L. Hitterman,
J.D. Jorgensen, Crystal structures of the High-Tc Superconducting
Copper-Oxides, Physica C, Elsevier Science, Amsterdam, 1994

F. Izumi, J.D. Jorgensen, Y. Shimakawa, Y. Kubo, T. Manoko,
S. Pei, T. Matsumoto, R.L. Hitterman, and Y. Kanke, Physica C
193, 426 (1992)

File: dat/cell/superconductors/s09_Bi2Sr2Gd2Cu2O10.txt
Superconductor (Tc = 34K): Bi2Sr2(Gd,Ce)2Cu2O10
Structure: 2201 T*

Space group: 129

Lattice parameters:
3.85 17.88

Wyckoff positions:
Bi 2c, z = 0.089
Sr 2c, z = 0.7800
Gd,Ce 2c, z = 0.5750
Cu 2c, z = 0.3270
O 4f, z = 0.3270
O 2c, z = 0.2260
O 2b
O 2c, z = 0.911

1. with Cell (s10a.xml):
Cell Change XYZ: -0.25, -0.25, -0.327
Bond: Color 0.5,0.5,0.5, Scale 0.4

2. with Polytopes (s10b.xml):
Cell Change XYZ: -0.25, -0.25, -0.327
Cells: 2 x 2 x 2
Neighbours: O
Number: 5

References:
H. Shaked, P.M. Keane, J.C. Rodriguez, F.F. Owen, R.L. Hitterman,
J.D. Jorgensen, Crystal structures of the High-Tc Superconducting
Copper-Oxides, Physica C, Elsevier Science, Amsterdam, 1994
(Errata: data -> O4 is missing; image -> O4 and Bi are swapped)

T. Arima, Y. Tokura, H. Takagi, S. Uchida, R. Beyers,
and J.B. Torrance, Physica C 168, 79 (1990)

File: dat/cell/superconductors/s10_Pb2Sr2Cu2O6.txt
Superconductor (Tc = 32K): Pb2(Sr,La)2Cu2O6
Structure: 3201

Space group: 53

Lattice parameters:
5.3119 5.4140 12.629

Wyckoff positions:
Pb 2g, z = 0.3603
Sr,La 2h, z = 0.1384
Cu 1a,
Cu 1d,
O 2f,
O 2g, z = 0.1890
O 2h, z = 0.3510

Change group:
53 -> 123

Change parameters:
5.3119 5.4140 -> 3.7561

1. with Cell (s10a.xml):
Bond: Color 0.5,0.5,0.5, Scale 0.4

2. with Polytopes (s10b.xml):
Cells: 2 x 2 x 2
Neighbours: O
Number: 6

References:
H. Shaked, P.M. Keane, J.C. Rodriguez, F.F. Owen, R.L. Hitterman,
J.D. Jorgensen, Crystal structures of the High-Tc Superconducting
Copper-Oxides, Physica C, Elsevier Science, Amsterdam, 1994
(Errata: data -> O4 is missing; image -> O4 and Bi are swapped)

F.J.M. Benschop, W.T. Fu, and W.J.A. Maaskant,
Physica C 184, 311 (1991)

File: dat/cell/superconductors/s11_La2CaCu2O6.txt
Superconductor (Tc = 58 K): (La,Sr,Ca)3Cu2O6
Structure: 0212

Space group: 139

Lattice parameters:
3.8208 19.5993

Wyckoff positions:
La,Sr 2e, z = 0.1766
Ca 1a
Cu 2e, z = 0.5866
O 4g, z = 0.0821
O 2e, z = 0.7036

1. with Cell (s11a.xml):
Cell Change XYZ: 0.0, 0.0, -0.5866
Bond: Color 0.5,0.5,0.5, Scale 0.4

2. with Polytopes (s11b.xml):
Cell Change XYZ: 0.0, 0.0, 0.5
Cells: 2 x 2 x 2
Neighbours: O
Number: 5

References:
H. Shaked, P.M. Keane, J.C. Rodriguez, F.F. Owen, R.L. Hitterman,
J.D. Jorgensen, Crystal structures of the High-Tc Superconducting
Copper-Oxides, Physica C, Elsevier Science, Amsterdam, 1994
(Errata: data -> O4 is missing; image -> O4 and Bi are swapped)

R.J. Cava, A. Santoro, J.J. Krajewski, R.M. Fleming,
J.V. Wasczak, W.F. Peck Jr., and P. Marsh,
Physica C 172, 138 (1990)

File: dat/cell/superconductors/s12_TlBa2CaCu2O7-x.txt
Superconductor (Tc = 103 K): TlBa2CaCu2O7-x
Structure: 1212

Space group: 123

Lattice parameters:
3.8566 12.754

Wyckoff positions:
Ba 2h, z = 0.2842
Tl 1b
Ca 1c
Cu 2g, z = 0.1255
O 4i, z = 0.1210
O 2g, z = 0.3421
O 1d

1. with Cell (s12a.xml):
Bond: Color 0.5,0.5,0.5, Scale 0.4

2. with Polytopes (s12b.xml):
Cell Change XYZ: 0.5, 0.5, 0.5
Cells: 2 x 2 x 2
Neighbours: O
Number: 5

References:
H. Shaked, P.M. Keane, J.C. Rodriguez, F.F. Owen, R.L. Hitterman,
J.D. Jorgensen, Crystal structures of the High-Tc Superconducting
Copper-Oxides, Physica C, Elsevier Science, Amsterdam, 1994
(Errata: data -> O4 is missing; image -> O4 and Bi are swapped)

B. Morosin, D.S. Ginley, P.F.Hlava, M.J. Carr,
R.J. Baughman, J.E. Schirber, E.L. Venturini, and J.F. Kwak
Physica C 152, 413 (1988)

File: dat/cell/superconductors/s13_YBa2Cu3O7-x.txt
Superconductor (Tc = 92K): YBa2Cu3O7-x
Structure: 1212 C

Space group: 47

Lattice parameters:
3.8227  3.8872  11.6802

Wyckoff positions:
Y  1h
Ba 2t, z = 0.1843
Cu 1a
Cu 2q, z = 0.3556
O  1e
O  2s, z = 0.3779
O  2r, z = 0.379
O  2q, z = 0.159

1. with Cell (s13a.xml):
Radius: Half-Distance, Size: 1.0, Variancy: 1.0, Scale: 0.25

2. with Polytopes (s13b.xml):
Cell Change XYZ: 0.5, 0.5, 0.0
Cells: 2 x 2 x 2
Neighbours: O
Number: 5, 4

References:
H. Shaked, P.M. Keane, J.C. Rodriguez, F.F. Owen, R.L. Hitterman,
J.D. Jorgensen, Crystal structures of the High-Tc Superconducting
Copper-Oxides, Physica C, Elsevier Science, Amsterdam, 1994

J.D. Jorgensen, B.W. Veal, A.P. Paulikas, L.J. Nowicki,
G.W. Crabtree, H. Claus, and W.K. Kwok, Phys. Rev. B. 41, 1863 (1990)

File: dat/cell/superconductors/s14_Tl2Ba2CaCu2O8.txt
Superconductor (Tc = 118K): Tl2Ba2CaCu2O8
Structure: 2212

Space group: 139

Lattice parameters:
3.8550 29.318

Wyckoff positions:
Ca 1a
Tl 8m, x = 0.5, z = 0.2136
Ba 2e, z = 0.1218
Cu 8m, x = 0.5, z = 0.0540
O 4g, z = 0.0531
O 8m, x = 0.5, z = 0.1461
O 16o, x = 0.6040, y = 0.5, z = 0.2815

Change Wyckoff:
O 16o -> O 2e, z = 0.2136

1. with Cell (s14a.xml):
Cell Change XYZ: 0.5, 0.5, -0.0540
Bond: Color 0.5,0.5,0.5, Scale 0.4

2. with Polytopes (s14b.xml):
Cell Change XYZ: 0.5, 0.5, 0.0
Cells: 2 x 2 x 2
Neighbours: O
Number: 5

References:
H. Shaked, P.M. Keane, J.C. Rodriguez, F.F. Owen, R.L. Hitterman,
J.D. Jorgensen, Crystal structures of the High-Tc Superconducting
Copper-Oxides, Physica C, Elsevier Science, Amsterdam, 1994

M. A. Subramanian, J.C. Calabrese, C. C. Torardi,
J. Gopalakrishnan, T. R. Askew, R. B. Flippen, K.J. Morrissey,
U. Chowdhry, and A.W. Sleight, Nature 332, 420 (1988)

File: dat/cell/superconductors/s17_Pb2Sr2YCu3O8.txt
Superconductor (Tc = 70K): Pb2Sr2YCu3O8
Structure: 3212

Space group: 65

Lattice parameters:
5.390 5.430 15.730

Wyckoff positions:
Sr 2h, z = 0.2207
Cu 2g, z = 0.1062
Pb 2g, z = 0.3883
Y 1c
Cu 1d
O 2g, z = 0.2514
O 2h, z = 0.3849
O 4i, z = 0.0918

Change:
Group 65 -> Group 123
5.390 5.430 -> 5.410

1. with Cell (s17a.xml):
Bond: Color 0.5,0.5,0.5, Scale 0.5

2. with Polytopes (s17b.xml):
Cell Change XYZ: -0.5, -0.5, -0.5
Cells: 2 x 2 x 2
Neighbours: O
Number: 5

References:
H. Shaked, P.M. Keane, J.C. Rodriguez, F.F. Owen, R.L. Hitterman,
J.D. Jorgensen, Crystal structures of the High-Tc Superconducting
Copper-Oxides, Physica C, Elsevier Science, Amsterdam, 1994

R.J. Caca, M. Marezio, J.J. Krajewski, W.F. Peck Jr, A. Santoro,
and F. Beech, Physica C 157, 272 (1989)

File: dat/cell/superconductors/s18_PbBaYSrCu3O8.txt
Superconductor (Tc = 50K): PbBaYSrCu3O8
Structure: 0223

Space group: 139

Lattice parameters:
3.842 27.66

Wyckoff positions:
Ba,Pb 2e, z = 0.2900
Y,Sr 2e, z = 0.4370
Cu 1a
Cu 2e, z = 0.1220
O 2c
O 2e, z = 0.2000
O 4g, z = 0.1180

1. with Cell (s18a.xml):
Bond: Color 0.5,0.5,0.5, Scale 0.32

2. with Polytopes (s18b.xml):
Cells: 2 x 2 x 2
Neighbours: O
Number: 5, 4

References:
H. Shaked, P.M. Keane, J.C. Rodriguez, F.F. Owen, R.L. Hitterman,
J.D. Jorgensen, Crystal structures of the High-Tc Superconducting
Copper-Oxides, Physica C, Elsevier Science, Amsterdam, 1994

T. Rouillon, R.Retoux, D. Groult, C. Michel, M. Hervieu, J. Provost,
and B. Raveau, J. Solid State Chem. 78, 322 (1989)

File: dat/cell/superconductors/s19_TlBa2Ca2Cu3O9+x.txt
Superconductor (Tc = 123 K): s19_TlBa2Ca2Cu3O9+x
Structure: 1223

Space group: 123

Lattice parameters:
3.8429 15.8710

Wyckoff positions:
Tl 1a
Ba 2h, z = 0.1760
Ca 2h, z = 0.3970
Cu 1b,
Cu 2g, z = 0.3020
O 2e
O 4i, z = 0.3040
O 2g, z = 0.1320
O 1c

1. with Cell (s19a.xml):
Cell Change XYZ: 0.0, 0.0, 0.5
Bond: Color 0.5,0.5,0.5, Scale 0.4

2. with Polytopes (s19b.xml):
Cell Change XYZ: 0.5, 0.5, 0.0
Cells: 2 x 2 x 2
Neighbours: O
Number: 5, 4

References:
H. Shaked, P.M. Keane, J.C. Rodriguez, F.F. Owen, R.L. Hitterman,
J.D. Jorgensen, Crystal structures of the High-Tc Superconducting
Copper-Oxides, Physica C, Elsevier Science, Amsterdam, 1994

S.S.P. Parkin, V.Y. Lee, A.I. Nazzal, R. Savoy, R. Beyers,
and S.J. LaPlaca, Phys. Rev. Lett. 61, 750 (1988)

File: dat/cell/superconductors/s25_Tl2Ba2Ca4Cu5O14.txt
Superconductor (Tc = 105 K): Tl2Ba2Ca4Cu5O14
Structure: 2245

Space group: 139

Lattice parameters:
3.85 48.2

Wyckoff positions:
Ca 8m, x = 0.5 z = 0.0320
Ca 8m, x = 0.5 z = 0.0960
Tl 2e, z = 0.2250
Ba 8m, x = 0.5 z = 0.1680
Cu 1a
Cu 2e, z = 0.0640
Cu 2e, z = 0.1280
O 2c
O 4g, z = 0.0640
O 4g, z = 0.1280
O 2e, z = 0.1680
O 8m, x = 0.5 z = 0.2250

1. with Cell (s25a.xml):
Bond: Color 0.5,0.5,0.5, Scale 0.4

2. with Polytopes (s25b.xml):
Cells: 2 x 2 x 2
Neighbours: O
Number: 5, 4

References:
H. Shaked, P.M. Keane, J.C. Rodriguez, F.F. Owen, R.L. Hitterman,
J.D. Jorgensen, Crystal structures of the High-Tc Superconducting
Copper-Oxides, Physica C, Elsevier Science, Amsterdam, 1994
(Errata: Tl and O5 are swapped)

S. Nakajima, M. Kikuchi, Y. Syono, T. Oku, D. Shindo, K. Hiraga,
N. Kobayashi, H. Iwasaki, and Y. Muto, Physica C 158, 471 (1989)

File: dat/cell/superconductors/s26_BaCuO2.txt
Superconductor (Tc = 90K): (Ba,Sr)CuO2
Structure: 0 2 "oo -1" oo

Space group: 123

Lattice parameters:
3.93 3.47

Wyckoff positions:
Ba,Sr 1d
Cu 1a
O 2f

1. with Cell (s26a.xml):
Bond: Color 0.5,0.5,0.5, Scale 0.4

2. with Polytopes (s26b.xml):
Cell Change XYZ: 0.5, 0.5, 0.5
Cells: 2 x 2 x 2
Neighbours: O
Number: 4

References:
H. Shaked, P.M. Keane, J.C. Rodriguez, F.F. Owen, R.L. Hitterman,
J.D. Jorgensen, Crystal structures of the High-Tc Superconducting
Copper-Oxides, Physica C, Elsevier Science, Amsterdam, 1994

M. Takano, M. Azuma, Z. Hiroi, Y. Bando, and Y. Takeda,
Physica C 176 441 (1991)
